Repository: Fakasht10/Igabem-elasticity-

# igabem-elasticity

A 3D collocation isogeometric boundary element method (IgBEM) for linear elastostatics, following
Taus, Rodin, Hughes & Scott, *Isogeometric boundary element methods and patch tests for linear elastic
problems*, CMAME 357 (2019) 112591. This is the core that the planned extensions build on, starting
with a thickness-robust solver for thin curved plates.

**Status.**

- **Milestone 1 (SBIE, Neumann):** the interior Neumann patch test passes to machine precision on the
  watertight quadratic cube and on exact rational spheres, spheroids and a perturbed sphere. The
  imperfect cube stalls at a constant error, as it does in the paper.
- **Milestone 2 (HSBIE, Dirichlet):** the traction equation is regularized by Taylor subtraction and
  solved for a discontinuous traction space. The linear Dirichlet patch test is exact; a Kelvin
  point-load solution checks quadrature and h-convergence. See [Results](#results).
- **Milestone 3 (cube with a spherical cavity, traction-only):** a two-surface body (unit cube, exact
  rational sphere of radius 0.2 with inward-facing patches). The patch test converges to 1.6e-13; exact
  pressurized-cavity and Goodier fields converge under refinement; the stress concentration factor
  matches Goodier's 93/46 = 2.0217 to 1.1e-4. The finite cube in tension gives SCF 2.268.
- **Milestone 5 (mixed boundary conditions, interior fields, canned plots):** displacement on chosen
  patches and traction elsewhere from the same cached operators, interior stress and strain
  accurate to the boundary, line and boundary probes, and VTK output for ParaView, each with
  regression tests. See [Mixed boundary conditions](#mixed-boundary-conditions-interior-fields-probes-and-3d-output).
- **Milestone 4 (plate with a circular through-hole, traction-only), on a reusable library:** exact
  rational geometry (volume exact to 1e-13). The 3D Kirsch field converges at O(h³) for p = 2 and
  O(h⁵) for p = 4; SCF error 1.2e-5 at 5,808 unknowns in 10 s from scratch. Thickness effect and a
  finite-width strip agree with the literature. Operators are assembled once, cached on disk and
  reused for every load case.
- **Two-region bodies (wall shell + homogenized infill core):** each region has its own material
  and cached SBIE rows; the enclosed core is condensed to a Dirichlet-to-Neumann map, so the bonded
  body runs on `BcModel` with every support and load. Exact two-material fields are reproduced to
  1e-10 (Lamé two-layer sphere) and the Goodier/Eshelby inclusion converges from 3.3e-3 to 8.3e-7
  (7k unknowns, 15 s); a printed coupon's modulus against infill density converges to 0.1%. See
  [Two-region bodies](#two-region-bodies-multiregion-region_validate).

## Library layout

Header-only C++17 in `src/`; each new case is a problem header plus a thin driver plus regression
values, not new numerics.

| Layer | Files | Content |
| --- | --- | --- |
| Geometry | `nurbs.hpp`, `mesh.hpp` | Multipatch rational B-splines, conforming dofs, Greville collocation |
| Quadrature | `quadrature.hpp`, `integrator.hpp` | Cell partition, Duffy singular rule, near-singular quadtree, adaptive far field with cached element rules |
| Kernels | `kelvin.hpp` | Kelvin U, T and traction kernels (finite-difference tested) |
| Operators | `sbie.hpp`, `hsbie.hpp`, `traction_space.hpp` | SBIE matrices H, G (H u = G t), HSBIE assembly, discontinuous traction space |
| Model | `operators.hpp`, `cache.hpp`, `neumann_model.hpp`, `mixed_model.hpp`, `model.hpp` | SBIE rows at any collocation set, cached on disk (key: geometry bytes, material, quadrature options, code version). `NeumannModel`: traction everywhere, bordered LU. `MixedModel`: displacement on chosen patches, traction elsewhere, from the same cached rows plus cached rows per Dirichlet patch. `Model`: either, chosen at run time. Any number of load cases per solve |
| Solution | `solution.hpp` | `BoundarySolution`: u and t coefficients of one case, whatever was prescribed or solved; boundary gradient, strain, stress, von Mises |
| Supports and loads | `regions.hpp`, `bc_model.hpp`, `loads.hpp`, `case_io.hpp`, `json.hpp` | Regions picked by CAD face id (`<geometry>.faces`, Gmsh surface tags as geomio), patch, box, plane, half-space, cylinder, ball or normal, cutting through patches anywhere; exact region quadrature on cut cells (marching squares + arc refinement, Duffy/adaptive near the source). `BcModel`: fixed components per support (clamp, symmetry, roller, prescribed u), springs / elastic supports t = −K u on any region, free rigid motions detected and bordered only when the supports leave them free, per-support reactions and an equilibrium residual. Loads: pressure, traction field, resultant force, resultant moment (linear traction), bearing (cosine pressure). Any number of cases on one cached LU. `case_io.hpp`: a JSON case file in the shape of nurb-fea-tcd's `bemkit.solve` supports/loads dicts (`app/bc_case`) |

## Results

File: results/fatigue/calib_sharp_holdout.md
# One protocol for every criterion: fit on plain (Fig. 1 P50) + sharp V specimens, predict U r1 and U r3

Fitted on 47 failed sharp-V specimens; held out 102 failed U-notch specimens. Residual log10(S_eff / P50(N)).

Plain curve: Fig. 1 band as printed (sigma_max/UTS, P50 0.16 at 2e6, k 5.1, T 2.451).

| criterion | fitted parameters | sharp V (fitted): bias / rms | HELD OUT U r1: bias / rms, in band | HELD OUT U r3: bias / rms, in band | HELD OUT both: rms, in band |
|---|---|---|---|---|---|
| net stress (no notch factor) | none | +0.015 / 0.103 | +0.015 / 0.116, 98 % | +0.126 / 0.165, 74 % | 0.144, 85 % |
| elastic peak Kt x net | none | +0.822 / 0.828 | +0.420 / 0.435, 0 % | +0.328 / 0.345, 4 % | 0.390, 2 % |
| TCD point, authors' L(N) | A 16.4, B -0.242 (published, fitted by the authors) | +0.030 / 0.114 | +0.090 / 0.172, 71 % | +0.175 / 0.228, 57 % | 0.203, 64 % |
| TCD point, L(N) = A N^B | A 4.69, B -0.107 | +0.001 / 0.090 | +0.059 / 0.135, 83 % | +0.168 / 0.209, 63 % | 0.178, 73 % |
| TCD point, constant L | L 1.58 | +0.000 / 0.102 | +0.050 / 0.125, 98 % | +0.170 / 0.200, 57 % | 0.169, 76 % |
| TCD line, constant L | L 1.71 | -0.000 / 0.102 | +0.000 / 0.115, 98 % | +0.116 / 0.157, 74 % | 0.139, 85 % |
| TCD line, L(N) = A N^B | A 5.41, B -0.117 | +0.009 / 0.092 | +0.014 / 0.119, 98 % | +0.122 / 0.169, 72 % | 0.148, 84 % |
| supported TCD point, L and l | L 0.283, l 0.201 | +0.015 / 0.103 | +0.110 / 0.159, 62 % | +0.165 / 0.196, 57 % | 0.180, 60 % |
| supported TCD line, L and l | L 0.193, l 0.196 | +0.015 / 0.103 | +0.091 / 0.147, 71 % | +0.157 / 0.189, 61 % | 0.171, 66 % |
| Weibull, m | m 5.23 | +0.000 / 0.102 | -0.080 / 0.140, 81 % | +0.011 / 0.106, 93 % | 0.123, 87 % |
| supported hot spot, l | l 7.03 | +0.015 / 0.103 | +0.015 / 0.116, 98 % | +0.126 / 0.165, 74 % | 0.144, 85 % |
| modified HSV, L_FCI | L_FCI 0.0048 | -0.000 / 0.102 | +0.213 / 0.242, 50 % | +0.393 / 0.407, 2 % | 0.340, 25 % |
| modified HSV, exponent e (L_FCI 0.4 measured) | e 0.0941 | +0.000 / 0.102 | +0.060 / 0.130, 83 % | +0.129 / 0.167, 74 % | 0.151, 78 % |
| HSV, peak x (V90/V_plain)^(1/m) | m 6.12 | -0.000 / 0.102 | -0.144 / 0.185, 52 % | -0.056 / 0.120, 94 % | 0.154, 75 % |
| HSV, peak x (V80/V_plain)^(1/m) | m 5.52 | -0.000 / 0.102 | -0.104 / 0.155, 71 % | -0.012 / 0.107, 94 % | 0.132, 83 % |

File: results/fatigue/calib_sharp_holdout_g0.45.md
# One protocol for every criterion: fit on plain (Fig. 1 P50) + sharp V specimens, predict U r1 and U r3

Fitted on 47 failed sharp-V specimens; held out 102 failed U-notch specimens. Residual log10(S_eff / P50(N)).

Plain curve REFIT on the Fig. 1 points in the Walker effective stress, gamma 0.45: P50 0.1750 at 2e6, k 7.00, T 1.733. Notched: same variable.

| criterion | fitted parameters | sharp V (fitted): bias / rms / slope per decade / end drift | HELD OUT U r1: bias / rms, in band | HELD OUT U r3: bias / rms, in band | HELD OUT both: rms, in band |
|---|---|---|---|---|---|
| net stress (no notch factor) | none | +0.002 / 0.096 / -0.089 / 0.152 **TILTED** | -0.007 / 0.080, 79 % | +0.117 / 0.126, 44 % | 0.107, 61 % |
| elastic peak Kt x net | none | +0.809 / 0.815 / -0.089 / 0.152 **TILTED** | +0.398 / 0.406, 0 % | +0.319 / 0.323, 0 % | 0.364, 0 % |
| TCD point, authors' L(N) | A 16.4, B -0.242 (published, fitted by the authors) | +0.018 / 0.050 / +0.025 / 0.043 | +0.068 / 0.096, 75 % | +0.166 / 0.182, 22 % | 0.148, 47 % |
| TCD point, L(N) = A N^B | A 10.7, B -0.192 | -0.000 / 0.040 / +0.001 / 0.001 | +0.051 / 0.079, 79 % | +0.160 / 0.174, 28 % | 0.138, 52 % |
| TCD point, constant L | L 1.49 | -0.000 / 0.096 / -0.089 / 0.152 **TILTED** | +0.040 / 0.090, 75 % | +0.168 / 0.174, 19 % | 0.141, 45 % |
| TCD line, constant L | L 1.57 | +0.000 / 0.096 / -0.089 / 0.152 **TILTED** | -0.011 / 0.081, 79 % | +0.113 / 0.123, 48 % | 0.105, 63 % |
| TCD line, L(N) = A N^B | A 14.2, B -0.219 | +0.020 / 0.056 / -0.027 / 0.046 | +0.016 / 0.064, 94 % | +0.127 / 0.139, 54 % | 0.110, 73 % |
| supported TCD point, l (L 0.49 authors') | l 0.106 | +0.002 / 0.096 / -0.089 / 0.152 **TILTED** | +0.074 / 0.109, 77 % | +0.164 / 0.171, 19 % | 0.145, 46 % |
| supported TCD line, l (L 0.49 authors') | l 0.043 | +0.002 / 0.096 / -0.089 / 0.152 **TILTED** | +0.052 / 0.096, 75 % | +0.156 / 0.163, 26 % | 0.135, 49 % |
| Weibull, m | m 5.35 | +0.000 / 0.096 / -0.089 / 0.152 **TILTED** | -0.096 / 0.125, 67 % | +0.004 / 0.047, 100 % | 0.092, 84 % |
| supported hot spot, l | l 7.03 | +0.002 / 0.096 / -0.089 / 0.152 **TILTED** | -0.007 / 0.080, 79 % | +0.117 / 0.126, 44 % | 0.107, 61 % |
| modified HSV, L_FCI | L_FCI 0.0155 | +0.000 / 0.096 / -0.089 / 0.152 **TILTED** | +0.116 / 0.141, 46 % | +0.245 / 0.250, 0 % | 0.206, 22 % |
| modified HSV, exponent e (L_FCI 0.4 measured) | e 0.0898 | +0.000 / 0.096 / -0.089 / 0.152 **TILTED** | +0.047 / 0.093, 75 % | +0.126 / 0.135, 44 % | 0.117, 59 % |
| HSV, peak x (V90/V_plain)^(1/m) | m 6.21 | +0.000 / 0.096 / -0.089 / 0.152 **TILTED** | -0.158 / 0.177, 25 % | -0.059 / 0.075, 93 % | 0.133, 61 % |
| HSV, peak x (V80/V_plain)^(1/m) | m 5.61 | +0.000 / 0.096 / -0.089 / 0.152 **TILTED** | -0.118 / 0.143, 54 % | -0.016 / 0.049, 100 % | 0.104, 78 % |
| Weibull, m(N) = m (N/2e6)^B | m 7.49, B 0.0792 | +0.000 / 0.041 / -0.001 / 0.002 | -0.086 / 0.105, 75 % | +0.006 / 0.051, 98 % | 0.081, 87 % |
| HSV V80, m(N) = m (N/2e6)^B | m 6.95, B 0.0474 | -0.000 / 0.043 / -0.001 / 0.003 | -0.107 / 0.121, 62 % | -0.016 / 0.062, 94 % | 0.095, 79 % |
| supported TCD line, authors' L(N), l(N) = l (N/2e6)^B | l 0.000241, B -0.0858 | +0.038 / 0.070 / -0.040 / 0.069 **TILTED** | +0.034 / 0.070, 94 % | +0.138 / 0.149, 39 % | 0.119, 65 % |

File: results/fatigue/calib_sharp_holdout_g0.5.md
# One protocol for every criterion: fit on plain (Fig. 1 P50) + sharp V specimens, predict U r1 and U r3

Fitted on 47 failed sharp-V specimens; held out 102 failed U-notch specimens. Residual log10(S_eff / P50(N)).

Plain curve REFIT on the Fig. 1 points in the Walker effective stress, gamma 0.5: P50 0.1710 at 2e6, k 6.96, T 1.749. Notched: same variable.

| criterion | fitted parameters | sharp V (fitted): bias / rms | HELD OUT U r1: bias / rms, in band | HELD OUT U r3: bias / rms, in band | HELD OUT both: rms, in band |
|---|---|---|---|---|---|
| net stress (no notch factor) | none | +0.013 / 0.094 | +0.004 / 0.078, 88 % | +0.128 / 0.135, 46 % | 0.112, 66 % |
| elastic peak Kt x net | none | +0.820 / 0.825 | +0.408 / 0.416, 0 % | +0.330 / 0.333, 0 % | 0.374, 0 % |
| TCD point, authors' L(N) | A 16.4, B -0.242 (published, fitted by the authors) | +0.028 / 0.055 | +0.078 / 0.101, 75 % | +0.176 / 0.191, 13 % | 0.155, 42 % |
| TCD point, L(N) = A N^B | A 11, B -0.19 | -0.000 / 0.039 | +0.052 / 0.076, 90 % | +0.165 / 0.178, 17 % | 0.140, 51 % |
| TCD point, constant L | L 1.56 | +0.000 / 0.093 | +0.041 / 0.087, 79 % | +0.172 / 0.178, 15 % | 0.143, 45 % |
| TCD line, constant L | L 1.68 | -0.000 / 0.093 | -0.009 / 0.078, 85 % | +0.118 / 0.126, 50 % | 0.106, 67 % |
| TCD line, L(N) = A N^B | A 12.9, B -0.206 | +0.024 / 0.057 | +0.021 / 0.061, 96 % | +0.134 / 0.144, 46 % | 0.113, 70 % |
| supported TCD point, L and l | L 0.283, l 0.201 | +0.013 / 0.094 | +0.099 / 0.125, 65 % | +0.167 / 0.173, 19 % | 0.152, 40 % |
| supported TCD line, L and l | L 0.193, l 0.196 | +0.013 / 0.094 | +0.080 / 0.111, 75 % | +0.158 / 0.164, 22 % | 0.142, 47 % |
| Weibull, m | m 5.25 | -0.000 / 0.093 | -0.090 / 0.119, 73 % | +0.013 / 0.046, 100 % | 0.088, 87 % |
| supported hot spot, l | l 7.03 | +0.013 / 0.094 | +0.004 / 0.078, 88 % | +0.128 / 0.135, 46 % | 0.112, 66 % |
| modified HSV, L_FCI | L_FCI 0.0168 | +0.000 / 0.093 | +0.119 / 0.142, 48 % | +0.250 / 0.253, 0 % | 0.209, 23 % |
| modified HSV, exponent e (L_FCI 0.4 measured) | e 0.0933 | +0.000 / 0.093 | +0.051 / 0.093, 79 % | +0.132 / 0.139, 39 % | 0.119, 58 % |

File: results/fatigue/calib_sharp_holdout_g0.md
# One protocol for every criterion: fit on plain (Fig. 1 P50) + sharp V specimens, predict U r1 and U r3

Fitted on 47 failed sharp-V specimens; held out 102 failed U-notch specimens. Residual log10(S_eff / P50(N)).

Plain curve REFIT on the Fig. 1 points in the Walker effective stress, gamma 0: P50 0.2153 at 2e6, k 7.37, T 1.951. Notched: same variable.

| criterion | fitted parameters | sharp V (fitted): bias / rms | HELD OUT U r1: bias / rms, in band | HELD OUT U r3: bias / rms, in band | HELD OUT both: rms, in band |
|---|---|---|---|---|---|
| net stress (no notch factor) | none | +0.002 / 0.140 | -0.010 / 0.130, 69 % | +0.113 / 0.142, 56 % | 0.137, 62 % |
| elastic peak Kt x net | none | +0.809 / 0.821 | +0.394 / 0.415, 2 % | +0.315 / 0.327, 0 % | 0.371, 1 % |
| TCD point, authors' L(N) | A 16.4, B -0.242 (published, fitted by the authors) | +0.017 / 0.093 | +0.064 / 0.137, 65 % | +0.161 / 0.193, 52 % | 0.169, 58 % |
| TCD point, L(N) = A N^B | A 15.7, B -0.23 | +0.001 / 0.091 | +0.050 / 0.130, 69 % | +0.154 / 0.186, 56 % | 0.162, 62 % |
| TCD point, constant L | L 1.48 | +0.000 / 0.140 | +0.037 / 0.135, 67 % | +0.164 / 0.185, 44 % | 0.164, 55 % |
| TCD line, constant L | L 1.56 | +0.000 / 0.140 | -0.014 / 0.131, 69 % | +0.110 / 0.140, 57 % | 0.136, 63 % |
| TCD line, L(N) = A N^B | A 8.42, B -0.181 | +0.030 / 0.107 | +0.021 / 0.119, 69 % | +0.127 / 0.158, 56 % | 0.141, 62 % |
| supported TCD point, L and l | L 0.283, l 0.201 | +0.002 / 0.140 | +0.085 / 0.155, 58 % | +0.152 / 0.175, 48 % | 0.166, 53 % |
| supported TCD line, L and l | L 0.193, l 0.196 | +0.002 / 0.140 | +0.066 / 0.146, 62 % | +0.143 / 0.168, 48 % | 0.158, 55 % |
| Weibull, m | m 5.36 | +0.000 / 0.140 | -0.099 / 0.163, 65 % | +0.000 / 0.087, 93 % | 0.129, 79 % |
| supported hot spot, l | l 7.03 | +0.002 / 0.140 | -0.010 / 0.130, 69 % | +0.113 / 0.142, 56 % | 0.137, 62 % |
| modified HSV, L_FCI | L_FCI 0.00862 | +0.000 / 0.140 | +0.143 / 0.193, 50 % | +0.293 / 0.306, 6 % | 0.259, 26 % |
| modified HSV, exponent e (L_FCI 0.4 measured) | e 0.0895 | -0.000 / 0.140 | +0.045 / 0.137, 67 % | +0.123 / 0.150, 50 % | 0.144, 58 % |

File: results/fatigue/master_collapse.md
# One master S-N curve for all PLA tests: stress-direction fit, one slope, one level per data set

| criterion | gamma | parameters | rms log10 S Seifollahi | rms log10 S Ezeh-Susmel | slope (k) | level Seif/Ezeh | outliers mean residual (blunt; plain p30 R-1) |
|---|---|---|---|---|---|---|---|
| net | 0.52 | - | 0.030 | 0.095 | -0.165 (6.1) | 1.29 | +0.13; -0.10 |
| kt | 0.08 | - | 0.132 | 0.294 | -0.217 (4.6) | 1.20 | +0.05; -0.44 |
| hotspot | 0.46 | l 1.03 | 0.017 | 0.093 | -0.170 (5.9) | 1.25 | +0.09; -0.15 |
| tcd_point | 0.49 | L 1.35 | 0.025 | 0.091 | -0.182 (5.5) | 1.42 | +0.17; -0.12 |
| tcd_line | 0.48 | L 1.05 | 0.017 | 0.088 | -0.178 (5.6) | 1.37 | +0.13; -0.13 |
| weibull | 0.46 | m 7.66 | 0.055 | 0.104 | -0.156 (6.4) | 1.34 | +0.02; -0.15 |

Plain-only floor (same fit, plain tests only): Seifollahi 0.007, Ezeh-Susmel 0.098 log10 S. Best criterion by the objective: tcd_line. rms log10 life ~ k x rms log10 S.

File: results/fatigue/meanstress_ezeh-susmel-pla_h1.5.md
| notch | p | R | measured | Kt | root max (elastic) / cap | Y (rule 1) · Kt | Y (rule 3) | weibull_matched | weibull_walker | weibull_relaxed | tcd_point_matched | tcd_point_walker | tcd_point_relaxed | loo_Y12 | loo_Y3 |
| --- | --- | --- | --- | --- | --- | --- | --- | --- | --- | --- | --- | --- | --- | --- | --- |
| blunt | 0 | -1 | 8.2 | 1.59 | 0.31 | 1.001 | 0.889 | 9.1 (+11%) | 9.1 (+11%) | 9.1 (+11%) | 7.5 (-9%) | 7.5 (-9%) | 7.5 (-9%) | 9.5 (+16%) | 10.1 (+23%) |
| blunt | 0 | 0 | 7.3 | 1.59 | 0.55 | 1.001 | 0.677 | 7.3 (-0%) | 5.4 (-26%) | 5.4 (-26%) | 4.4 (-40%) | 4.4 (-39%) | 4.4 (-39%) | 5.6 (-24%) | 5.5 (-24%) |
| blunt | 30 | -1 | 6.7 | 1.59 | 0.26 | 1.001 | 0.628 | 5.9 (-12%) | 5.9 (-12%) | 5.9 (-12%) | 3.2 (-52%) | 3.2 (-52%) | 3.2 (-52%) | 4.1 (-39%) | 4.0 (-40%) |
| blunt | 30 | 0 | 6.9 | 1.59 | 0.54 | 1.001 | 0.628 | 5.8 (-15%) | 4.7 (-32%) | 4.7 (-32%) | 3.4 (-51%) | 2.6 (-63%) | 2.6 (-63%) | 4.3 (-38%) | 4.2 (-39%) |
| blunt | 45 | -1 | 9.2 | 1.59 | 0.34 | 1.001 | 0.628 | 6.5 (-29%) | 6.5 (-29%) | 6.5 (-29%) | 4.5 (-51%) | 4.5 (-51%) | 4.5 (-51%) | 5.8 (-37%) | 5.6 (-39%) |
| blunt | 45 | 0 | 7.5 | 1.59 | 0.56 | 1.001 | 0.628 | 4.7 (-38%) | 4.1 (-45%) | 4.1 (-45%) | 3.4 (-55%) | 2.8 (-62%) | 2.8 (-62%) | 4.3 (-43%) | 4.2 (-44%) |
| intermediate | 0 | -1 | 4.9 | 2.54 | 0.29 | 1.004 | 0.914 | 6.4 (+30%) | 6.4 (+30%) | 6.4 (+30%) | 6.0 (+22%) | 6.0 (+22%) | 6.0 (+22%) | 9.2 (+87%) | 10.3 (+110%) |
| intermediate | 0 | 0 | 4.4 | 2.54 | 0.52 | 1.004 | 0.724 | 6.3 (+44%) | 3.8 (-14%) | 3.8 (-14%) | 3.5 (-20%) | 3.6 (-19%) | 3.6 (-19%) | 5.4 (+22%) | 5.9 (+34%) |
| intermediate | 30 | -1 | 5.1 | 2.54 | 0.32 | 1.004 | 0.532 | 5.7 (+11%) | 5.7 (+11%) | 5.7 (+11%) | 2.6 (-49%) | 2.6 (-49%) | 2.6 (-49%) | 4.0 (-22%) | 4.2 (-17%) |
| intermediate | 30 | 0 | 4.7 | 2.54 | 0.58 | 1.004 | 0.586 | 5.3 (+13%) | 4.5 (-3%) | 4.5 (-3%) | 2.7 (-42%) | 2.1 (-56%) | 2.1 (-56%) | 4.1 (-12%) | 4.4 (-5%) |
| intermediate | 45 | -1 | 4.4 | 2.54 | 0.26 | 1.004 | 0.738 | 5.0 (+15%) | 5.0 (+15%) | 5.0 (+15%) | 3.6 (-17%) | 3.6 (-17%) | 3.6 (-17%) | 5.6 (+26%) | 6.1 (+39%) |
| intermediate | 45 | 0 | 4.3 | 2.54 | 0.51 | 1.004 | 0.624 | 3.5 (-19%) | 3.2 (-27%) | 3.2 (-27%) | 2.7 (-37%) | 2.3 (-47%) | 2.3 (-47%) | 4.1 (-3%) | 4.5 (+4%) |
| sharp | 0 | -1 | 4.3 | 6.41 | 0.65 | 1.011 | 0.580 | 3.1 (-27%) | 3.1 (-27%) | 3.1 (-27%) | 5.8 (+35%) | 5.8 (+35%) | 5.8 (+35%) | 8.8 (+105%) | 12.0 (+178%) |
| sharp | 0 | 0 | 4.5 | 6.41 | 1.35 | 1.011 | 0.380 | 4.3 (-3%) | 1.9 (-59%) | 1.9 (-59%) | 3.4 (-24%) | 3.4 (-23%) | 3.9 (-14%) | 5.2 (+15%) | 7.8 (+74%) |
| sharp | 30 | -1 | 4.8 | 6.41 | 0.75 | 1.011 | 0.272 | 4.8 (+0%) | 4.8 (+0%) | 4.8 (+0%) | 2.5 (-48%) | 2.5 (-48%) | 2.5 (-48%) | 3.8 (-20%) | 6.3 (+31%) |
| sharp | 30 | 0 | 3.9 | 6.41 | 1.22 | 1.011 | 0.344 | 3.9 (+1%) | 3.9 (-1%) | 4.2 (+8%) | 2.6 (-33%) | 2.0 (-48%) | 2.0 (-48%) | 4.0 (+2%) | 6.2 (+59%) |
| sharp | 45 | -1 | 4.1 | 6.41 | 0.62 | 1.011 | 0.420 | 2.9 (-30%) | 2.9 (-30%) | 2.9 (-30%) | 3.5 (-14%) | 3.5 (-14%) | 3.5 (-14%) | 5.4 (+31%) | 7.9 (+92%) |
| sharp | 45 | 0 | 3.7 | 6.41 | 1.12 | 1.011 | 0.360 | 1.9 (-49%) | 1.8 (-51%) | 1.8 (-51%) | 2.6 (-29%) | 2.2 (-40%) | 2.2 (-40%) | 4.0 (+8%) | 6.1 (+65%) |

- R = 0 weibull_matched      mean   -7.4%  rms log 0.315  within 20%: 6/9
- R = 0 weibull_walker       mean  -28.7%  rms log 0.475  within 20%: 3/9
- R = 0 weibull_relaxed      mean  -27.7%  rms log 0.476  within 20%: 3/9
- R = 0 tcd_point_matched    mean  -36.8%  rms log 0.508  within 20%: 0/9
- R = 0 tcd_point_walker     mean  -44.3%  rms log 0.671  within 20%: 1/9
- R = 0 tcd_point_relaxed    mean  -43.3%  rms log 0.667  within 20%: 2/9
- R = 0 loo_Y12              mean   -7.9%  rms log 0.277  within 20%: 5/9
- R = 0 loo_Y3               mean  +13.7%  rms log 0.413  within 20%: 2/9
- all   weibull_matched      mean   -5.4%  rms log 0.275  within 20%: 11/18
- all   weibull_walker       mean  -16.1%  rms log 0.373  within 20%: 8/18
- all   weibull_relaxed      mean  -15.6%  rms log 0.374  within 20%: 8/18
- all   tcd_point_matched    mean  -28.5%  rms log 0.496  within 20%: 3/18
- all   tcd_point_walker     mean  -32.3%  rms log 0.585  within 20%: 4/18
- all   tcd_point_relaxed    mean  -31.8%  rms log 0.583  within 20%: 5/18
- all   loo_Y12              mean   +4.2%  rms log 0.359  within 20%: 6/18
- all   loo_Y3               mean  +27.8%  rms log 0.491  within 20%: 3/18

File: results/fatigue/sn_transfer_seifollahi-kabir-pla_h1.5.md
# S-N transfer, seifollahi-kabir-pla: smooth Basquin A 68.130, B -0.1610; every notched specimen

| criterion | n | mean log10(N_pred/N) | rms log10 | within x2 | within x3 |
|---|---|---|---|---|---|
| Kt (blind) | 14 | -1.83 | 1.83 | 0/14 | 0/14 |
| Weibull m 7.5 (blind) | 14 | +0.74 | 0.75 | 0/14 | 0/14 |
| Weibull m 12 (fitted) | 14 | +0.05 | 0.10 | 14/14 | 14/14 |
| TCD point, L(N) (blind) | 14 | -0.10 | 0.15 | 12/14 | 14/14 |
| TCD line, L(N) (blind) | 14 | +0.08 | 0.13 | 14/14 | 14/14 |

| notch | s_a (MPa) | N test | Kt (blind) | Weibull m 7.5 (blind) | Weibull m 12 (fitted) | TCD point, L(N) (blind) | TCD line, L(N) (blind) |
|---|---|---|---|---|---|---|---|
| edge | 10.46 | 55,250 | 993 | 318,092 | 71,043 | 27,056 | 45,284 |
| edge | 10.46 | 58,920 | 993 | 318,092 | 71,043 | 27,056 | 45,284 |
| edge | 13.07 | 11,756 | 248 | 79,544 | 17,765 | 10,991 | 16,700 |
| edge | 13.07 | 14,992 | 248 | 79,544 | 17,765 | 10,991 | 16,700 |
| edge | 13.94 | 9,607 | 166 | 53,281 | 11,900 | 8,488 | 12,466 |
| edge | 13.94 | 8,576 | 166 | 53,281 | 11,900 | 8,488 | 12,466 |
| edge | 14.81 | 6,101 | 114 | 36,551 | 8,163 | 6,649 | 9,449 |
| edge | 14.81 | 6,146 | 114 | 36,551 | 8,163 | 6,649 | 9,449 |
| hole | 11.98 | 21,670 | 216 | 97,709 | 17,805 | 12,988 | 20,616 |
| hole | 11.98 | 17,164 | 216 | 97,709 | 17,805 | 12,988 | 20,616 |
| hole | 12.78 | 12,759 | 145 | 65,431 | 11,923 | 10,114 | 15,645 |
| hole | 12.78 | 9,553 | 145 | 65,431 | 11,923 | 10,114 | 15,645 |
| hole | 13.58 | 10,936 | 99 | 44,894 | 8,181 | 7,992 | 12,086 |
| hole | 13.58 | 9,112 | 99 | 44,894 | 8,181 | 7,992 | 12,086 |

## Fitted on smooth + one notch, every specimen of both; scored on that notch (fit) and the other (predicted)

| criterion | parameters | fitted notch: bias / rms log10, within x2 | predicted notch: bias / rms log10, within x2 |
|---|---|---|---|
| TCD point, L(N) fitted on edge | A_L 1.67 mm, b_L 0.014 | edge: +0.00 / 0.03, 8/8 | hole: -0.02 / 0.08, 6/6 |
| TCD line, L(N) fitted on edge | A_L 1.14 mm, b_L 0.019 | edge: +0.00 / 0.03, 8/8 | hole: -0.03 / 0.08, 6/6 |
| Weibull m fitted on edge | m 13.03 | edge: -0.00 / 0.03, 8/8 | hole: -0.15 / 0.17, 6/6 |
| TCD point, L(N) fitted on hole | A_L 3.66 mm, b_L -0.068 | hole: -0.00 / 0.07, 6/6 | edge: +0.01 / 0.07, 8/8 |
| TCD line, L(N) fitted on hole | A_L 3.42 mm, b_L -0.093 | hole: +0.00 / 0.07, 6/6 | edge: +0.02 / 0.07, 8/8 |
| Weibull m fitted on hole | m 11.77 | hole: -0.00 / 0.07, 6/6 | edge: +0.14 / 0.15, 8/8 |

File: results/fatigue/support_fit.md
# Supported Weibull: l fitted on Ezeh-Susmel (18 series, assumed plain gauge 30 mm) per fixed m, transferred to Seifollahi & Kabir (14 lives)

Ezeh-Susmel's own pooled m: R -1: 7.44, R -0.5: 10.20, R 0: 7.67, R 0.3: 6.03

| m | source of m | l (mm) | Ezeh-Susmel rms ln | Seifollahi bias / rms log10 | within x2 |
|---|---|---|---|---|---|
| 7.5 | Ezeh-Susmel scatter | 0.001 | 0.201 | +0.80 / 0.80 | 0/14 |
| 12 | chosen | 0.037 | 0.175 | +0.53 / 0.53 | 0/14 |
| 20 | chosen | 0.159 | 0.170 | +0.35 / 0.36 | 4/14 |
| 40 | chosen | 0.393 | 0.169 | +0.23 / 0.25 | 12/14 |
| 60 | chosen | 0.527 | 0.169 | +0.19 / 0.21 | 13/14 |
| 80 | chosen | 0.612 | 0.169 | +0.18 / 0.20 | 14/14 |
| 119 | Seifollahi smooth scatter (T 1.028) | 0.713 | 0.169 | +0.16 / 0.18 | 14/14 |

File: results/fatigue/synthetic_band.md
# Synthetic (statistically equivalent) Ezeh-Susmel specimens vs the real ones, on the unifying band

400 synthetic replicates per distribution, each the same size as the paper's series (Table 1 n). Cells: share of failures inside the printed P10-P90 band, median [5-95 % over replicates]; real = the vector-extracted specimens.

| set / criterion | REAL specimens | synthetic log-normal | synthetic Weibull | synthetic normal |
|---|---|---|---|---|
| plain (synthetic from 2019 Table 1; real = Fig. 1 points, 3 printers) | 87 % | 80 % [76-85] | 80 % [76-85] | 80 % [76-85] |
| notched, net (no notch factor) | 89 % | 86 % [82-89] | 86 % [82-90] | 86 % [82-89] |
| notched, Kt x net | 1 % | 6 % [3-9] | 7 % [5-11] | 7 % [4-10] |
| notched, TCD point, authors' L(N) | 72 % | 71 % [67-75] | 71 % [67-76] | 71 % [67-75] |
| notched, TCD line, authors' L(N) | 81 % | 78 % [74-82] | 79 % [75-83] | 79 % [74-82] |
| notched, TCD line, L 2.13 fitted on real | 90 % | 85 % [82-88] | 85 % [81-88] | 85 % [81-89] |

Mean / sd of log10(S/P50), real vs synthetic log-normal median (does the synthetic set reproduce the real cloud, not just the share?):

| set / criterion | real mean / sd | synthetic mean / sd |
|---|---|---|
| plain | -0.012 / 0.128 | +0.026 / 0.142 |
| net (no notch factor) | +0.055 / 0.120 | +0.051 / 0.132 |
| Kt x net | +0.513 / 0.238 | +0.505 / 0.245 |
| TCD point, authors' L(N) | +0.102 / 0.149 | +0.103 / 0.157 |
| TCD line, authors' L(N) | +0.082 / 0.130 | +0.081 / 0.140 |
| TCD line, L 2.13 fitted on real | +0.023 / 0.124 | +0.018 / 0.135 |

Real notched failures on the safe side of the printed design curve (0.1 UTS, k 5.5) with net (no notch factor): 99 %

Real notched failures on the safe side of the printed design curve (0.1 UTS, k 5.5) with TCD line, authors' L(N): 100 %

File: results/fatigue/transfer_ezeh-susmel-pla_h1.5.md
| notch | p | R | plain s0 | Kt | m | measured | kt | weibull_Lg15 | weibull_Lg30 | weibull_Lg60 | weibullpool_Lg15 | weibullpool_Lg30 | weibullpool_Lg60 | weibullangle_Lg15 | weibullangle_Lg30 | weibullangle_Lg60 | tcd_point | tcd_line |
| --- | --- | --- | --- | --- | --- | --- | --- | --- | --- | --- | --- | --- | --- | --- | --- | --- | --- | --- |
| blunt | 45 | -1 | 6.3 | 1.59 | 10.8 | 9.2 | 4.0 (-57%) | 6.1 (-33%) | 6.5 (-29%) | 7.0 (-24%) | 6.7 (-27%) | 7.4 (-20%) | 8.1 (-12%) | 7.1 (-23%) | 7.8 (-15%) | 8.6 (-7%) | 4.5 (-51%) | 5.0 (-46%) |
| blunt | 45 | 0 | 4.7 | 1.59 | 12.5 | 7.5 | 2.9 (-61%) | 4.4 (-41%) | 4.7 (-38%) | 4.9 (-34%) | 5.0 (-33%) | 5.5 (-27%) | 6.0 (-19%) | 5.4 (-27%) | 6.0 (-21%) | 6.5 (-13%) | 3.4 (-55%) | 3.7 (-51%) |
| blunt | 30 | -1 | 4.5 | 1.59 | 5.1 | 6.7 | 2.8 (-58%) | 5.2 (-23%) | 5.9 (-12%) | 6.8 (+1%) | 4.8 (-28%) | 5.3 (-21%) | 5.8 (-14%) | 7.1 (+6%) | 7.8 (+17%) | 8.6 (+28%) | 3.2 (-52%) | 3.6 (-47%) |
| blunt | 30 | 0 | 4.7 | 1.59 | 6.2 | 6.9 | 2.9 (-57%) | 5.2 (-24%) | 5.8 (-15%) | 6.5 (-5%) | 5.0 (-27%) | 5.5 (-20%) | 6.0 (-12%) | 5.4 (-21%) | 6.0 (-14%) | 6.5 (-5%) | 3.4 (-51%) | 3.7 (-46%) |
| blunt | 0 | -1 | 10.4 | 1.59 | 19.4 | 8.2 | 6.5 (-20%) | 8.8 (+7%) | 9.1 (+11%) | 9.4 (+15%) | 11.1 (+36%) | 12.2 (+49%) | 13.4 (+63%) | 7.1 (-13%) | 7.8 (-5%) | 8.6 (+5%) | 7.5 (-9%) | 8.2 (+0%) |
| blunt | 0 | 0 | 6.1 | 1.59 | 7.1 | 7.3 | 3.8 (-48%) | 6.6 (-9%) | 7.3 (-0%) | 8.0 (+10%) | 6.5 (-11%) | 7.2 (-2%) | 7.8 (+7%) | 5.4 (-25%) | 6.0 (-18%) | 6.5 (-11%) | 4.4 (-40%) | 4.8 (-34%) |
| intermediate | 45 | -1 | 6.3 | 2.54 | 10.8 | 4.4 | 2.5 (-44%) | 4.7 (+7%) | 5.0 (+15%) | 5.4 (+22%) | 5.7 (+31%) | 6.3 (+43%) | 6.9 (+57%) | 6.1 (+38%) | 6.7 (+52%) | 7.3 (+67%) | 3.6 (-17%) | 4.3 (-2%) |
| intermediate | 45 | 0 | 4.7 | 2.54 | 12.5 | 4.3 | 1.9 (-57%) | 3.3 (-23%) | 3.5 (-19%) | 3.7 (-14%) | 4.3 (-0%) | 4.7 (+9%) | 5.2 (+20%) | 4.6 (+7%) | 5.0 (+17%) | 5.5 (+28%) | 2.7 (-37%) | 3.2 (-26%) |
| intermediate | 30 | -1 | 4.5 | 2.54 | 5.1 | 5.1 | 1.8 (-65%) | 5.0 (-3%) | 5.7 (+11%) | 6.5 (+28%) | 4.1 (-20%) | 4.5 (-12%) | 4.9 (-3%) | 6.1 (+19%) | 6.7 (+31%) | 7.3 (+44%) | 2.6 (-49%) | 3.1 (-40%) |
| intermediate | 30 | 0 | 4.7 | 2.54 | 6.2 | 4.7 | 1.9 (-61%) | 4.7 (+1%) | 5.3 (+13%) | 5.9 (+26%) | 4.3 (-9%) | 4.7 (+0%) | 5.2 (+10%) | 4.6 (-2%) | 5.0 (+7%) | 5.5 (+18%) | 2.7 (-42%) | 3.2 (-32%) |
| intermediate | 0 | -1 | 10.4 | 2.54 | 19.4 | 4.9 | 4.1 (-16%) | 6.2 (+26%) | 6.4 (+30%) | 6.6 (+35%) | 9.5 (+94%) | 10.4 (+112%) | 11.4 (+133%) | 6.1 (+24%) | 6.7 (+36%) | 7.3 (+50%) | 6.0 (+22%) | 7.1 (+45%) |
| intermediate | 0 | 0 | 6.1 | 2.54 | 7.1 | 4.4 | 2.4 (-45%) | 5.7 (+30%) | 6.3 (+44%) | 7.0 (+59%) | 5.6 (+26%) | 6.1 (+39%) | 6.7 (+52%) | 4.6 (+5%) | 5.0 (+15%) | 5.5 (+26%) | 3.5 (-20%) | 4.2 (-6%) |
| sharp | 45 | -1 | 6.3 | 6.41 | 10.8 | 4.1 | 1.0 (-76%) | 2.7 (-34%) | 2.9 (-30%) | 3.1 (-25%) | 3.8 (-7%) | 4.2 (+2%) | 4.6 (+12%) | 4.1 (-1%) | 4.5 (+9%) | 4.9 (+20%) | 3.5 (-14%) | 3.9 (-6%) |
| sharp | 45 | 0 | 4.7 | 6.41 | 12.5 | 3.7 | 0.7 (-80%) | 1.8 (-51%) | 1.9 (-49%) | 2.0 (-46%) | 2.9 (-23%) | 3.1 (-15%) | 3.4 (-7%) | 3.0 (-18%) | 3.3 (-10%) | 3.6 (-2%) | 2.6 (-29%) | 2.9 (-22%) |
| sharp | 30 | -1 | 4.5 | 6.41 | 5.1 | 4.8 | 0.7 (-85%) | 4.2 (-12%) | 4.8 (+0%) | 5.5 (+15%) | 2.7 (-43%) | 3.0 (-38%) | 3.3 (-31%) | 4.1 (-15%) | 4.5 (-7%) | 4.9 (+2%) | 2.5 (-48%) | 2.8 (-42%) |
| sharp | 30 | 0 | 4.7 | 6.41 | 6.2 | 3.9 | 0.7 (-81%) | 3.5 (-10%) | 3.9 (+1%) | 4.4 (+13%) | 2.9 (-27%) | 3.1 (-20%) | 3.4 (-12%) | 3.0 (-22%) | 3.3 (-15%) | 3.6 (-7%) | 2.6 (-33%) | 2.9 (-26%) |
| sharp | 0 | -1 | 10.4 | 6.41 | 19.4 | 4.3 | 1.6 (-62%) | 3.0 (-30%) | 3.1 (-27%) | 3.2 (-25%) | 6.3 (+47%) | 6.9 (+61%) | 7.6 (+77%) | 4.1 (-5%) | 4.5 (+4%) | 4.9 (+14%) | 5.8 (+35%) | 6.4 (+49%) |
| sharp | 0 | 0 | 6.1 | 6.41 | 7.1 | 4.5 | 1.0 (-79%) | 3.9 (-12%) | 4.3 (-3%) | 4.8 (+7%) | 3.7 (-18%) | 4.1 (-10%) | 4.5 (-1%) | 3.0 (-33%) | 3.3 (-26%) | 3.6 (-19%) | 3.4 (-24%) | 3.7 (-17%) |

File: results/fatigue/transfer_ezeh-susmel-pla_h1.5_walker-1.md
| notch | p | R | plain s0 | Kt | m | measured | kt | weibull_Lg15 | weibull_Lg30 | weibull_Lg60 | weibullpool_Lg15 | weibullpool_Lg30 | weibullpool_Lg60 | tcd_point | tcd_line |
| --- | --- | --- | --- | --- | --- | --- | --- | --- | --- | --- | --- | --- | --- | --- | --- |
| blunt | 45 | -1 | 6.3 | 1.59 | 10.8 | 9.2 | 4.0 (-57%) | 6.1 (-33%) | 6.5 (-29%) | 7.0 (-24%) | 6.7 (-27%) | 7.4 (-20%) | 8.1 (-12%) | 4.5 (-51%) | 5.0 (-46%) |
| blunt | 45 | 0 | 3.9 | 1.59 | 10.8 | 7.5 | 2.5 (-67%) | 3.8 (-49%) | 4.1 (-45%) | 4.4 (-42%) | 4.2 (-44%) | 4.6 (-38%) | 5.1 (-32%) | 2.8 (-62%) | 3.1 (-58%) |
| blunt | 30 | -1 | 4.5 | 1.59 | 5.1 | 6.7 | 2.8 (-58%) | 5.2 (-23%) | 5.9 (-12%) | 6.8 (+1%) | 4.8 (-28%) | 5.3 (-21%) | 5.8 (-13%) | 3.2 (-52%) | 3.6 (-47%) |
| blunt | 30 | 0 | 3.6 | 1.59 | 5.1 | 6.9 | 2.3 (-67%) | 4.1 (-40%) | 4.7 (-32%) | 5.4 (-22%) | 3.9 (-44%) | 4.2 (-39%) | 4.6 (-33%) | 2.6 (-63%) | 2.8 (-59%) |
| blunt | 0 | -1 | 10.4 | 1.59 | 19.4 | 8.2 | 6.5 (-20%) | 8.8 (+7%) | 9.1 (+11%) | 9.4 (+15%) | 11.1 (+36%) | 12.2 (+49%) | 13.4 (+64%) | 7.5 (-9%) | 8.2 (+0%) |
| blunt | 0 | 0 | 6.2 | 1.59 | 19.4 | 7.3 | 3.9 (-47%) | 5.2 (-29%) | 5.4 (-26%) | 5.6 (-23%) | 6.6 (-10%) | 7.2 (-1%) | 7.9 (+9%) | 4.4 (-39%) | 4.9 (-33%) |
| intermediate | 45 | -1 | 6.3 | 2.54 | 10.8 | 4.4 | 2.5 (-44%) | 4.7 (+7%) | 5.0 (+15%) | 5.4 (+22%) | 5.8 (+31%) | 6.3 (+44%) | 6.9 (+58%) | 3.6 (-17%) | 4.3 (-2%) |
| intermediate | 45 | 0 | 3.9 | 2.54 | 10.8 | 4.3 | 1.6 (-64%) | 3.0 (-31%) | 3.2 (-27%) | 3.4 (-22%) | 3.6 (-16%) | 4.0 (-8%) | 4.4 (+1%) | 2.3 (-47%) | 2.7 (-37%) |
| intermediate | 30 | -1 | 4.5 | 2.54 | 5.1 | 5.1 | 1.8 (-65%) | 5.0 (-3%) | 5.7 (+11%) | 6.5 (+28%) | 4.1 (-19%) | 4.5 (-11%) | 5.0 (-3%) | 2.6 (-49%) | 3.1 (-40%) |
| intermediate | 30 | 0 | 3.6 | 2.54 | 5.1 | 4.7 | 1.4 (-70%) | 4.0 (-16%) | 4.5 (-3%) | 5.2 (+11%) | 3.3 (-30%) | 3.6 (-23%) | 4.0 (-16%) | 2.1 (-56%) | 2.5 (-48%) |
| intermediate | 0 | -1 | 10.4 | 2.54 | 19.4 | 4.9 | 4.1 (-16%) | 6.2 (+26%) | 6.4 (+30%) | 6.6 (+35%) | 9.5 (+94%) | 10.4 (+113%) | 11.5 (+134%) | 6.0 (+22%) | 7.1 (+45%) |
| intermediate | 0 | 0 | 6.2 | 2.54 | 19.4 | 4.4 | 2.4 (-45%) | 3.7 (-17%) | 3.8 (-14%) | 3.9 (-11%) | 5.6 (+28%) | 6.2 (+41%) | 6.8 (+54%) | 3.6 (-19%) | 4.2 (-5%) |
| sharp | 45 | -1 | 6.3 | 6.41 | 10.8 | 4.1 | 1.0 (-76%) | 2.7 (-34%) | 2.9 (-30%) | 3.1 (-25%) | 3.9 (-6%) | 4.2 (+3%) | 4.6 (+13%) | 3.5 (-14%) | 3.9 (-6%) |
| sharp | 45 | 0 | 3.9 | 6.41 | 10.8 | 3.7 | 0.6 (-83%) | 1.7 (-54%) | 1.8 (-51%) | 1.9 (-48%) | 2.4 (-35%) | 2.6 (-28%) | 2.9 (-21%) | 2.2 (-40%) | 2.4 (-34%) |
| sharp | 30 | -1 | 4.5 | 6.41 | 5.1 | 4.8 | 0.7 (-85%) | 4.2 (-12%) | 4.8 (+0%) | 5.5 (+15%) | 2.8 (-43%) | 3.0 (-37%) | 3.3 (-31%) | 2.5 (-48%) | 2.8 (-42%) |
| sharp | 30 | 0 | 3.6 | 6.41 | 5.1 | 3.9 | 0.6 (-86%) | 3.4 (-14%) | 3.9 (-1%) | 4.4 (+13%) | 2.2 (-44%) | 2.4 (-38%) | 2.7 (-32%) | 2.0 (-48%) | 2.2 (-43%) |
| sharp | 0 | -1 | 10.4 | 6.41 | 19.4 | 4.3 | 1.6 (-62%) | 3.0 (-30%) | 3.1 (-27%) | 3.2 (-25%) | 6.4 (+48%) | 7.0 (+62%) | 7.7 (+78%) | 5.8 (+35%) | 6.4 (+49%) |
| sharp | 0 | 0 | 6.2 | 6.41 | 19.4 | 4.5 | 1.0 (-79%) | 1.8 (-60%) | 1.9 (-59%) | 1.9 (-57%) | 3.8 (-16%) | 4.1 (-8%) | 4.5 (+1%) | 3.4 (-23%) | 3.8 (-16%) |

File: results/fatigue/transfer_seifollahi-kabir-pla_h1.5.md
| notch | p | R | plain s0 | Kt | m | measured | kt | weibull_Lg50 | weibullpool_Lg50 | weibullangle_Lg50 |
| --- | --- | --- | --- | --- | --- | --- | --- | --- | --- | --- |
| edge | 0 | 0.05 | 13.8 | 2.15 | 119.0 | 12.3 | 6.4 (-48%) | 7.1 (-42%) | 7.1 (-42%) | 7.1 (-42%) |
| hole | 0 | 0.05 | 13.8 | 2.39 | 119.0 | 12.0 | 5.8 (-52%) | 6.5 (-46%) | 6.5 (-46%) | 6.5 (-46%) |

File: results/fatigue/unifying_band.md
# Notched specimens on Ezeh & Susmel's unifying plain band (sigma_max/sigma_UTS, P50 0.16 at 2e6, k 5.1, T 2.451)

Residual log10(S/P50) of the 149 failed notched specimens.

| criterion | parameter | all: mean / rms, in band | without blunt: mean / rms, in band |
|---|---|---|---|
| net | - | +0.055 / 0.132, 89 % | +0.015 / 0.110, 98 % |
| kt | - | +0.513 / 0.566, 1 % | +0.619 / 0.659, 0 % |
| tcd_point | authors' L(N) = 16.4 N^-0.242 | +0.102 / 0.180, 72 % | +0.060 / 0.146, 80 % |
| tcd_line | authors' L(N) = 16.4 N^-0.242 | +0.082 / 0.154, 81 % | +0.047 / 0.126, 87 % |
| tcd_point | L 2.38 mm fitted here | +0.009 / 0.137, 85 % | -0.053 / 0.123, 92 % |
| tcd_line | L 2.13 mm fitted here | +0.023 / 0.126, 90 % | -0.023 / 0.111, 95 % |
| hotspot | l 2.53 mm fitted here | +0.055 / 0.132, 89 % | +0.015 / 0.110, 98 % |

Check of the extraction: refit of the 168 failed plain points past the static knee gives k 4.50, sigma_max,50/UTS 0.138 at 2e6 (printed 5.1, 0.16).
- plain, Walker gamma 0: rms log10 S 0.113; mean residual by R R -1: -0.068, R -0.5: +0.012, R 0: +0.036, R 0.3: +0.115
- plain, Walker gamma 0.45: rms log10 S 0.093; mean residual by R R -1: +0.006, R -0.5: +0.029, R 0: -0.027, R 0.3: -0.013
- plain, Walker gamma 1: rms log10 S 0.140; mean residual by R R -1: +0.096, R -0.5: +0.050, R 0: -0.105, R 0.3: -0.169
- Seifollahi smooth: mean +0.306, in band 0 %
- Seifollahi edge (TCD line, authors L(N)): mean +0.274, in band 0 %
- Seifollahi hole (TCD line, authors L(N)): mean +0.270, in band 0 %
